Repository: TheSkinz/obsidian-work

File: 00-inbox/2026-07-20-pig-appendage-hardness-reference.md
<!-- vault-loop: operational — pig-equipment reference data, candidate home usadebusk-equipment (04-knowledge scope). Defers to the on-demand Agent-Review loop; capture loop cannot write this content. -->
<!-- vault-prestaged: skipped — execution correction, needs doing not deciding -->
---
type: note
status: inbox
source: AlphaMet (Anderson Associates Consulting Engineers Inc., APEGA P2205) File No. 23890, Sept 2024; commissioned by Marshall Douglas
created: 2026-07-20
tags: [inbox, pig-appendages, hardness, reference]
---

# Pig Appendage Hardness — reference data (AlphaMet File 23890)

Third-party, P.Eng-stamped hardness testing of USA DeBusk pin-pig appendages, to ASTM E18-22 / E384-22, converted per E140-12b. Surfaced answering Randy Lenhart's (CHS McPherson) bolted-pig question. Source files: `OneDrive\Desktop\Facilities\Active Work\Schematic\Pigs\Pig Info\Pig Appendages Hardness Testing, Our File No. 23890\`.

Full appendage library (soft → hard). **Bag numbers are nominal Brinell targets**, confirmed by measured range:

| Appendage (bag) | Material | Measured | Avg / converted |
|---|---|---|---|
| '200' | Steel, grade unknown | 93.8–98.0 HRB | 95.5 HRB / 213 HV |
| 'SS' (stud) | Austenitic stainless | 22.3–27.8 HRC | 24.0 HRC / 260 HV |
| Self-Tapping SS | Austenitic stainless | 29.8–31.2 HRC | 30.5 HRC / 306 HV |
| Self-Tapping Standard | Steel, min. heat treat | 28.2–37.5 HRC | 33.8 HRC / 334 HV |
| Self-Tapping Carburized | Carburized steel | 39.4–47.0 HRC | 42.4 HRC / 416 HV |
| '400' | Carburized steel | 40.6–45.8 HRC | 44.3 HRC / 438 HV |
| '600' | Carburized steel | 55.1–60.4 HRC | 58.5 HRC / 664 HV |
| 'TC' | Tungsten-carbide-tipped steel | 1646–1765 HV | 1705 HV |

Body materials: urethane Shore A 83-85 (durometer sheet); open-cell MDI foam 5-7 pcf (Pipeline Pigging Specialties product data) for gauge-foam and swab bodies.

**Customer-facing disclosure line (set with Jesse 2026-07-20):** TC (~1700 HV) is the **standard** appendage; 600 Brinell (~600 HB) and stainless (~260 HV) supplied **on request** for scar-sensitive tubes. Same pig body throughout; only the appendage changes. Do NOT expose the full 8-type library, vendor names (AlphaMet / Pipeline Pigging Specialties), SKU tiers, or selection logic to customers. **Gap:** stud *projection* is not documented anywhere in File 23890 — answer it functionally ("tips present to the wall while the urethane body maintains a full-bore seal"), not as a number.

Handling: keep low-key — see memory `feedback-appendage-hardness-low-key`. Candidate home if ever filed: `usadebusk-equipment` reference, with the same do-not-proactively-flag guardrail passivation carries.
